Repository: ShubhendraGautam/college-work

# college-work
Material for BTech peeps

File: Material Informatics/SSM-0/SSM-0.pcr
COMM SSM-0
! Current global Chi2 (Bragg contrib.) =      14.08    
! Files => DAT-file: SSM-0.dat,  PCR-file: SSM-0
!Job Npr Nph Nba Nex Nsc Nor Dum Iwg Ilo Ias Res Ste Nre Cry Uni Cor Opt Aut
   0   5   1   0   0   0   0   1   0   0   1   0   0   0   0   0   0   1   1
!
!Ipr Ppl Ioc Mat Pcr Ls1 Ls2 Ls3 NLI Prf Ins Rpa Sym Hkl Fou Sho Ana
   0   0   1   0   1   0   4   0   0   1   0   0   0   0   0   0   0
!
! Lambda1  Lambda2    Ratio    Bkpos    Wdt    Cthm     muR   AsyLim   Rpolarz  2nd-muR -> Patt# 1
 1.540560 1.544390  0.50000   40.000  8.0000  0.9100  0.0000    0.00    0.0000  0.0000
!
!NCY  Eps  R_at  R_an  R_pr  R_gl     Thmin       Step       Thmax    PSD    Sent0
 15  0.10  1.00  1.00  1.00  1.00     10.0000   0.010000    90.0000   0.000   0.000
!
!
       7    !Number of refined parameters
!
!  Zero    Code    SyCos    Code   SySin    Code  Lambda     Code MORE ->Patt# 1
  0.05679    0.0  0.00183    0.0 -0.00743    0.0-0.000451   41.00   0
!   Background coefficients/codes  for Pattern#  1  (Polynomial of 6th degree)
     158.685    -164.840     371.756    -269.626    -260.426     265.834
        0.00        0.00       21.00       31.00        0.00        0.00
!-------------------------------------------------------------------------------
!  Data for PHASE number:   1  ==> Current R_Bragg for Pattern#  1:   1.7695
!-------------------------------------------------------------------------------
Tetragonal
!
!Nat Dis Ang Pr1 Pr2 Pr3 Jbt Irf Isy Str Furth       ATZ    Nvk Npr More
   0   0   0 0.0 0.0 1.0   2   2   0   0   0          0.000   0   5   0
!
!
I 4/m m m                <--Space group symbol
!-------> Profile Parameters for Pattern #   1  ----> Phase #   1
!  Scale          Shape1      Bov      Str1      Str2      Str3   Strain-Model
 0.1000000E-02   0.52666   3.84793   0.00000   0.00000   0.00000       0
       0.00000    71.000    61.000     0.000     0.000     0.000
!       U            V            W             X            Y         GauSiz      LorSiz    Size-Model
     0.004133    -0.007618     0.006255     0.018772     0.000000     0.000000     0.000000       0
         0.00         0.00         0.00         0.00         0.00         0.00         0.00
!     a          b         c        alpha      beta       gamma      #Cell Info
   4.052617   4.052617  12.588209  90.000000  90.000000  90.000000   
   51.00000   51.00000   11.00000    0.00000    0.00000    0.00000
!  Pref1    Pref2      Asy1     Asy2     Asy3     Asy4  
  0.00000  0.00000  0.00000  0.00000  0.00000  0.00000
     0.00     0.00     0.00     0.00     0.00     0.00
!  2Th1/TOF1    2Th2/TOF2  Pattern to plot
      10.000      90.000       1
